Repository: Faizan2812/Multi-Technology-Solar-Cell

# AI-Driven Open-Source Tool for Design & Optimization of Solar Cells

### Final Researcher Edition
**Install:** `pip install .` (repo root) or `docker build -t solar-tool . && docker run -p 8501:8501 solar-tool` — then `streamlit run app.py`. Scripting API: `docs/API.md` (examples are executed by CI).

An open-source, physics-based design and optimization environment for solar
cells, delivered as a Streamlit application backed by this repository. Four
technology families run on shared, provenance-tracked numerical foundations:
**Perovskite** (full 1-D drift-diffusion plus a calibrated fast simulator),
**Tandem** (perovskite/Si, perovskite/organic and perovskite/perovskite, 2T
and 4T), **Organic BHJ** (calibrated spectral model plus rigorous
transfer-matrix wave optics), and **Crystalline Silicon** (Al-BSF, PERC,
TOPCon, SHJ, SHJ-IBC). CdTe and related thin-film materials remain available
as absorbers in the main workbench.

Every engine is validated against **certified, fabricated record devices**
with DOI-cited references — never merely against other simulators — and every
headline number regenerates from a script into a versioned artifact.

## Validation status (regenerate any of these yourself)

| Suite | Command | Result |
|---|---|---|
| Certified experimental devices (14) | `python scripts/run_multi_tech_validation.py` | **14/14 pass** · mean \|PCE error\| 0.73% · max 1.91% |
| Cross-tool: SCAPS-1D + Lumerical-class TMM + redundancy (9 checks) | `python scripts/run_cross_tool_validation.py` | **9/9 pass** |
| Hand-solved mathematical examples (22) | `python scripts/run_tutorial_examples.py` | **22/22 asserted** against the live engines |
| Published-SCAPS replication (10 devices) | pre-computed artifact, re-asserted by the cross-tool suite | mean PCE error 0.7%, worst 2.0% |
| Regression tests | `pytest tests/ -q` | full suite green |

Reports: `VALIDATION_MULTI_TECH.md`, `docs/CROSS_TOOL_VALIDATION.md`,
`docs/TUTORIAL.md` (worked mathematics), `MAJOR_CONCERNS.md` (disclosed
limitations with workarounds), `docs/Solar_Cell_Data_Book.xlsx`
(complete parameter/result data book).

## Quick start

```bash
pip install -r requirements.txt
streamlit run app.py
```

## The application

**Main workbench** — perovskite/thin-film device design: stack builder over
the provenance-tracked material database, fast simulator and full
finite-difference drift-diffusion solver, J-V / EQE / band diagram / loss
analysis, temperature and defect studies, perovskite/perovskite tandem tab.

| Page | Purpose |
|---|---|
| **1 · Advanced Physics** | The numerical core exposed: Scharfetter-Gummel drift-diffusion, mesh/convergence controls, recombination-channel breakdown, coherent optics. |
| **2 · Validation & Benchmarks** | The tool grading itself: database provenance audit, solver validation (MMS on the production solver), calibrated uncertainty, published-SCAPS replication. |
| **3 · Silicon Technology** | Five certified-calibrated architectures (Al-BSF → SHJ-IBC), design explorer (wafer, doping, lifetime, J₀ₛ, Rs; Richter/Niewelt recombination switch), **🧱 layer builder** (front/rear passivation-contact stacks with cited per-layer J₀/Rs budgets; certified pairs reconstruct the record devices exactly, hybrids flagged EXTRAPOLATED), DE optimization with sensitivity ranking. |
| **4 · Organic Technology** | Six certified blend benchmarks (PM6:Y6 → PM6:L8-BO-C4), **🧱 donor:acceptor blend builder** (certified pairs reproduce benchmarks exactly; novel pairs via Scharber 2006 design rules with sourced energetics, flagged EXTRAPOLATED, unsourced components refused) with one-click DE optimization, thickness roll-off, transfer-matrix wave-optics tab with **layer-material selection** (interlayer, top electrode, ITO thickness — all with cited n,k; certified stacks labeled) and **📤 measured-n,k upload** (ellipsometry CSV, validated on ingest, session-scoped), DE optimization. |

## Physics engines

`physics/device.py` + `physics/dd_solver.py` (perovskite drift-diffusion,
Scharfetter-Gummel), `physics/silicon.py` (Green-2008 optics, Lambertian
trapping, Richter-2012 / Niewelt-2022 intrinsic recombination, implied-Voc
balance, hard 29.4% thermodynamic guard), `physics/organic.py` (spectral EQE +
energy-loss Voc + drift-collection; `optics="tmm"` mode), `physics/tmm.py`

## Data, references, reproducibility

All parameters and benchmark targets live in machine-readable registries
(`data/materials_database.json`, `data/multi_technology_database.json`) with
per-entry citation, DOI, confidence tier and verification flag (audited
builds cross-check entries against the Consensus academic index; a
registry-integrity test rejects any benchmark citing an unregistered source
or malformed DOI). Artifacts in `artifacts/` are the single source of truth
the UI renders and the tests assert against. To add a certified benchmark:
one JSON entry (targets + tolerance + DOI) — the validation script, the
technology page and the tests pick it up automatically.

File: data/experimental_devices.csv
source_type,device_id,absorber,htl,etl,bandgap,abs_thick_nm,Voc,Jsc,FF,PCE,doi,citation
SCAPS_reference,D1,CsPbI3,CBTS,PCBM,1.694,800,0.994,19.77,0.8504,16.71,10.1021/acsomega.2c05912,"Hossain et al., ACS Omega 7, 43210 (2022)"
SCAPS_reference,D2,CsPbI3,CBTS,TiO2,1.694,800,0.997,21.07,0.8521,17.9,10.1021/acsomega.2c05912,"Hossain et al., ACS Omega 7, 43210 (2022)"
SCAPS_reference,D3,CsPbI3,CBTS,ZnO,1.694,800,0.997,21.07,0.8503,17.86,10.1021/acsomega.2c05912,"Hossain et al., ACS Omega 7, 43210 (2022)"
SCAPS_reference,D4,CsPbI3,CBTS,C60,1.694,800,0.989,17.25,0.848,14.47,10.1021/acsomega.2c05912,"Hossain et al., ACS Omega 7, 43210 (2022)"
SCAPS_reference,D5,CsPbI3,CBTS,IGZO,1.694,800,0.995,20.98,0.8513,17.76,10.1021/acsomega.2c05912,"Hossain et al., ACS Omega 7, 43210 (2022)"
SCAPS_reference,D6,CsPbI3,CBTS,WS2,1.694,800,0.997,20.98,0.8522,17.82,10.1021/acsomega.2c05912,"Hossain et al., ACS Omega 7, 43210 (2022)"
SCAPS_reference,D7,Cs2SnI6,CuI,ZnO,1.48,800,0.873,22.8,0.736,14.65,10.1007/s11664-023-10235-x,"Chabri et al., J. Electron. Mater. 52, 2722 (2023)"
SCAPS_reference,D8,CsPbI3,Cu2O,TiO2,1.694,800,1.0,21.05,0.8402,17.64,10.1021/acsomega.2c05912,"Hossain et al., ACS Omega 7, 43210 (2022), Fig. 4(b)"
SCAPS_reference,D9,CsPbI3,CuSCN,TiO2,1.694,800,0.99,21.05,0.8529,17.81,10.1021/acsomega.2c05912,"Hossain et al., ACS Omega 7, 43210 (2022), Fig. 4(b)"
SCAPS_reference,D10,CsPbI3,Spiro-OMeTAD,TiO2,1.694,800,0.99,21.05,0.821,17.18,10.1021/acsomega.2c05912,"Hossain et al., ACS Omega 7, 43210 (2022), Fig. 4(b)"
experimental_certified,saliba_2016_triple_cation,FAPbI3,Spiro-OMeTAD,TiO2,1.48,450,1.147,22.8,0.806,21.1,10.1039/C5EE03874J,"M. Saliba et al., 'Cesium-containing triple cation perovskite solar cells: improved stability, reproducibility and high "
experimental_certified,jeon_2018_DM_fluorene_HTL,FAPbI3,Spiro-OMeTAD,TiO2,1.48,600,1.144,24.91,0.815,23.2,10.1038/s41560-018-0200-6,"N. J. Jeon et al., 'A fluorene-terminated hole-transporting material for highly efficient and stable perovskite solar ce"
experimental_certified,liu_2013_vapor_deposition,MAPbI3,Spiro-OMeTAD,TiO2,1.55,330,1.07,21.5,0.67,15.4,10.1038/nature12509,"M. Liu, M. B. Johnston, H. J. Snaith, 'Efficient planar heterojunction perovskite solar cells by vapour deposition,' Nat"
experimental_certified,wang_2019_lead_free_MASnI3,MASnI3,PEDOT:PSS,C60,1.3,350,0.57,21.5,0.61,7.5,10.1021/acsenergylett.8b02281,"F. Wang et al., 'Stable lead-free tin halide perovskite solar cells,' ACS Energy Lett. 4, 222 (2019)"
experimental_certified,kim_2019_FAPbI3_MACl,FAPbI3,Spiro-OMeTAD,SnO2,1.48,520,1.144,26.17,0.815,24.4,10.1016/j.joule.2019.06.014,"M. Kim et al., 'Methylammonium chloride induces intermediate phase stabilization for efficient perovskite solar cells,' "
